Repository: y407460986-dev/MINOS-CORE

# MINOS-CORE

MINOS-CORE 是一个证据驱动的 APQP 三表链路核心引擎，用于把可追溯证据整理为 PFD、PFMEA、控制计划之间的结构化链路；它不是完整 PPAP 平台。

当前主线是：

```text
ingest -> analyze -> generate_pfd -> brainstorm_failure_modes -> generate_pfmea -> generate_control_plan -> validate -> audit -> export
```

## 当前已实现范围

当前仓库聚焦 APQP 三表链路的核心编排、规则生成、质量门校验、审计与导出，已覆盖以下阶段：

- `ingest`：读取并标准化输入证据包。
- `analyze`：基于规则分析证据，形成可追溯的分析结果。
- `generate_pfd`：从分析结果生成过程流程图所需的结构化过程步骤。
- `brainstorm_failure_modes`：围绕过程步骤和证据线索生成失效模式候选。
- `generate_pfmea`：根据过程步骤、失效模式候选和证据链生成 PFMEA 结构。
- `generate_control_plan`：根据 PFMEA 和过程步骤生成控制计划结构。
- `validate`：执行阶段质量门，判断链路是否满足继续流转或需要人工复核。
- `audit`：输出证据覆盖、链路完整性、人工复核点等审计信息。
- `export`：将核心结构导出为交付格式。

## 当前交付状态

- APQP workbook 当前固定导出 7 张 sheet：`摘要`、`质量门状态`、`过程流程图`、`PFMEA`、`控制计划`、`三表追溯矩阵`、`人工复核清单`。
- 测试数量不在文档中固化；当前通过情况以本地 `python -m unittest discover -s tests -v` 或任务记录中的最新检查结果为准。
- `generate-draft` / `run-pipeline` 入口输出草案 JSON，不等同正式导出。

## 工程化基础设施

- 项目提供最小 `pyproject.toml`，可被 Python 打包工具识别为 `minos-core` 包，并注册 `minos-core` CLI 入口。
- 运行时第三方依赖保持为空；真实 LLM/OCR SDK 不进入 core。
- `.gitignore` 已覆盖 Python 缓存、本地虚拟环境、测试缓存、常见构建/输出目录以及 `.claude/settings.local.json`，避免提交本地 Claude 配置。

## 明确非目标

MINOS-CORE 当前不承诺、也不内置以下能力：

- 不是真实 AI/OCR 平台；当前只保留适配器边界和占位契约。
- 不提供数据库、长期存储、权限模型或多租户能力。
- 不提供 UI、审批流、签核流、消息通知或企业门户。
- 不负责 ERP、MES、PLM、QMS 等企业系统集成。
- 不是完整 PPAP 平台，不覆盖所有 PPAP 表单、客户门户提交、正式批准闭环。
- 不在核心模块中直接调用真实 LLM/OCR SDK、网络服务或写入 API key。

## 阶段输入输出简表

| 阶段 | 主要输入 | 主要输出 |
| --- | --- | --- |
| `ingest` | fixture JSON、`input_package` v1、legacy Excel、OCR/LLM 占位输入等外部证据 | 标准化 evidence bundle |
| `analyze` | evidence bundle、`keyword_rules` | `analysis_bundle`，包含证据线索、规则命中和复核标记 |
| `generate_pfd` | `analysis_bundle` | 过程步骤、过程顺序、步骤级证据引用 |
| `brainstorm_failure_modes` | 过程步骤、分析线索、证据引用 | 失效模式候选及其证据来源 |
| `generate_pfmea` | 过程步骤、失效模式候选、证据链 | PFMEA 结构化条目 |
| `generate_control_plan` | PFMEA、过程步骤、证据链 | 控制计划结构化条目 |
| `validate` | PFD、PFMEA、控制计划、证据链 | 质量门结果、阻断项、人工复核项 |
| `audit` | 全链路产物、质量门结果 | 审计摘要、覆盖情况、可追溯性检查结果 |
| `export` | 已验证或带复核标记的链路产物 | Excel 等交付文件 |

## input_package v1 最小契约

`input_package` v1 用于把外部证据包交给 `ingest`，最小必填字段为：`document_type: "input_package"`、`schema_version: "minos-core.input_package.v1"`、`package_id`、`evidence_path`、`metadata`。`review_patch_path` 可选；`source_documents` 可选，用于记录来源文件元数据。当前 fixture adapter 会先按该 schema 校验，再读取 `evidence_path` 和可选的 `review_patch_path`，最终标准化为 `evidence_bundle`。

## 质量门字段语义

质量门只负责表达“当前链路是否足够继续流转、是否需要人工介入”，不替代工程判断或客户批准。

- `passed`：当前质量门是否通过。为 `false` 时，表示存在阻断问题，不应无提示地继续生成下游交付。
- `blocking_issues`：必须先解决的问题，例如关键过程步骤缺失、PFMEA 与控制计划链路断裂、证据引用缺失等。
- `warnings`：不一定阻断流转，但会影响可信度或完整性的风险提示。
- `needs_human_review`：需要人工复核的内容，常见于证据不足、AI 推断、规则无法确认或工程语义不确定。
- `evidence_refs`：质量门判断所依赖的证据引用，用于追溯判断来源。
- `stage`：质量门对应的阶段，便于定位问题发生在 PFD、PFMEA、控制计划或整体链路。

## AI 接入边界

- 默认 `analyze` 仍走 `keyword_rules`，不需要真实 LLM 配置。
- `analyze_evidence_bundle_with_ai(...)` 只增强 `analysis_bundle`，不直接生成 PFD、PFMEA 或控制计划。
- AI 输出必须引用已有 evidence，并标记 `ai_inferred` 和 `needs_confirmation`。
- AI 线索不能单独满足下游质量门，必须经过规则证据、质量门和人工复核。
- 当前只使用 LLM adapter / FakeLLM 契约，不在 core 中写入真实 API key、SDK 或网络调用。
- 真实 AI/OCR 如果接入，应位于 `adapters/` 边界之外或通过明确 adapter 注入，核心生成器仍保持可测试、可复现、可审计。

## 运行

```powershell
python -m minos_core.cli list --samples-dir configs\samples
python -m minos_core.cli validate --input tests\fixtures\apqp_chain
python -m minos_core.cli audit --input tests\fixtures\apqp_chain
python -m minos_core.cli export --input tests\fixtures\apqp_chain --output out.xlsx
```

## Demo input package CLI 端到端流程

以下命令把内置 demo input package 通过标准 CLI 链路跑成草案、草案导出、人工复核结果、正式导出和 manifest：

```powershell
mkdir out
python -m minos_core.cli generate-draft --input tests\fixtures\demo_input_package --output out\demo_draft_result.json --manifest-output out\demo_draft_manifest.json
python -m minos_core.cli export-draft --input out\demo_draft_result.json --output out\demo_draft.xlsx --manifest-output out\demo_draft_export_manifest.json
python -m minos_core.cli apply-review --draft-result out\demo_draft_result.json --review-patch tests\fixtures\demo_input_package\review_patch.json --output out\demo_review_result.json --manifest-output out\demo_review_manifest.json
python -m minos_core.cli export --input out\demo_review_result.json --output out\demo_final.xlsx --manifest-output out\demo_final_manifest.json
```

- `demo_draft.xlsx` 是带 `DRAFT_ONLY` 标记的工程复核草案，不是正式提交件。
- `demo_final.xlsx` 只从 `apply-review` 后通过质量门的 review result 导出。
- 每一步的 `--manifest-output` 会生成可审计的 run manifest。

## 第 6 阶段小范围真实项目试运行

第 6 阶段用于让工程/质量人员把少量真实项目资料整理成可追溯、已脱敏的 `input_package` 输入，验证 MINOS-CORE 的 APQP 三表链路草案能力。该阶段不是客户最终 PPAP 自动提交，也不替代工程签核、质量批准或客户门户提交。

标准目录建议从以下模板复制后再填写：

```text
tests\fixtures\real_project_input_package_template\
  input_package.json
  source_index.json
  evidence.json
  review_patch.json
```

- `input_package.json`：登记包 ID、脱敏项目元数据、证据文件路径、复核补丁路径和来源文件清单。
- `source_index.json`：记录图纸、BOM、过程流程、特殊特性、检验规范、作业指导书、客户特殊要求、已有 PFMEA/控制计划（如有）的修订、来源位置、脱敏状态和复核责任。

File: configs/knowledge/process_inference/die_cast_part.json
{
  "schema_version": "minos-core.process_inference.v1",
  "family_key": "die_cast_part",
  "family_name": "压铸件",
  "description": "高压压铸零件——将熔融铝合金/锌合金在高压(10-175MPa)下高速注入精密工具钢模具型腔，快速冷却凝固成形。广泛用于汽车变速箱壳体(transmission housing)、发动机支架/悬置支架(brackets)、转向器壳体、水泵壳体、各类端盖(covers)、散热器壳体、连杆等。按设备分为热室压铸(锌合金为主)和冷室压铸(铝合金为主)。典型铝合金：ADC12(A383)、AlSi9Cu3(A380)、AlSi10Mg(Fe)、ADC10、A356；典型锌合金：Zamak 3、Zamak 5、ZA-8。常见缺陷：气孔/缩孔(porosity)、冷隔(cold shut)、浇不足(misrun)、热裂(hot tear)、飞边(flash)、流痕(flow marks)、起皮/剥落、模具冲蚀/热疲劳裂纹、夹杂/硬质点、变形/翘曲。",
  "drawing_recognition_clues": {
    "typical_shapes": ["壳体/箱体类薄壁带筋结构", "法兰安装面+螺栓孔阵列", "散热翅片(heatsink fins)", "轴承座孔(精密孔)", "油道/水道内腔", "加强筋网格", "Boss柱/凸台", "拔模斜度(1-3°)", "顶针痕迹"],
    "typical_materials_metal": ["ADC12(A383)", "AlSi9Cu3(A380)", "AlSi10Mg(Fe)", "ADC10", "A356", "A360", "Zamak 3", "Zamak 5", "ZA-8", "AZ91D(镁合金)", "AM60B(镁合金)"],
    "typical_materials_plastic": [],
    "typical_thickness": "壁厚:铝合金0.8-5.0mm(推荐1.5-3.5mm)，锌合金0.4-3.0mm(推荐0.8-2.0mm)，壁厚变化≤±25%，最大壁厚≤13mm",
    "typical_features": ["拔模斜度(draft angle,Al:1-3°,Zn:0.5-1°)", "加强筋(rib,厚度≤0.8×壁厚)", "顶针痕迹(ejector pin mark)", "浇口痕迹(gate mark)", "分型线(parting line)", "溢流槽(overflow well)", "排气槽(vent)", "铸造圆角(避免尖角,最小R0.5-1mm)", "镶嵌件(threaded insert/钢套)", "油道/水道(需抽芯)", "轴承座精密孔(IT7-IT8)"],
    "surface_requirements": ["无裂纹、冷隔、浇不足", "气孔/缩孔控制在非关键区域(密封面/受力面无气孔)", "表面粗糙度Ra1-3.2μm(铸态)", "飞边残留≤0.3mm", "无起皮/剥落", "表面处理前喷砂/抛丸均匀"],
    "tolerance_level": "CT4-CT6 (GB/T 6414), 典型±0.1mm(25mm内)/±0.02mm(每增加25mm), 精密孔IT7-IT9(后加工)",
    "typical_standards": ["GB/T 6414-2017 铸件尺寸公差与机械加工余量", "GB/T 15114-2009 铝合金压铸件", "GB/T 13821-2009 锌合金压铸件", "IATF 16949", "NADCA Standards", "ASTM B85/B86"]
  },
  "process_flow_variants": {
    "hot_chamber_zinc": {
      "description": "热室压铸(锌合金)——压射系统(鹅颈管/gooseneck)浸没在熔融合金池中，通过活塞将熔融合金经鹅颈管和喷嘴直接压入模具。循环快(约15模/分钟)、自动化程度高、适用于锌合金/镁合金等低熔点合金(熔点<450°C)。锌合金流动性好，适合薄壁/精细零件。模具寿命可达100万模次(锌合金)。",
      "match_keywords": ["热室", "hot chamber", "锌合金", "Zamak", "Zn", "gooseneck", "锌压铸", "薄壁", "精密", "小型", "hot chamber die casting"],
      "process_sequence": [
        {"seq": 10, "operation": "合金锭来料检验", "equipment": "光谱仪(直读光谱/XRF)", "key_check": "化学成分(Zamak 3:Al3.5-4.3%/Cu≤0.25%/Mg0.02-0.06%/Fe≤0.1%/余Zn)、洁净度、炉号追溯"},
        {"seq": 20, "operation": "熔炼保温", "equipment": "热室压铸机集成熔炉(电加热/燃气)+自动加料机", "key_check": "熔体温度(锌合金:400-430°C)、液面高度自动控制、除气除渣(惰性气体/精炼剂)、光谱每班检测化学成分"},
        {"seq": 30, "operation": "模具安装与预热", "equipment": "行车/模温机/模具加热棒", "key_check": "模具对中、模温设定(锌合金:180-220°C)、分型面清洁、抽芯机构测试、喷嘴与浇口套对中"},
        {"seq": 40, "operation": "模具喷雾润滑", "equipment": "自动喷雾系统(脱模剂+水混合)", "key_check": "脱模剂配比(1:30-1:100)、喷雾均匀覆盖型腔与型芯、喷雾时间/量(控制模温)、无积液"},
        {"seq": 50, "operation": "合模锁紧", "equipment": "热室压铸机(60-800T)+合模机构(曲肘/液压)", "key_check": "锁模力足够(防止飞边)、合模平稳、安全门联锁"},
        {"seq": 60, "operation": "压射充填", "equipment": "热室压铸机-鹅颈管压射系统", "key_check": "压射压力(10-50MPa)、压射速度(快压射2-5m/s)、填充时间(0.01-0.1s)、增压建压时间(<0.02s)、料饼厚度控制"},
        {"seq": 70, "operation": "保压凝固", "equipment": "热室压铸机-保压系统", "key_check": "增压压力/保压时间(凝固收缩补偿)、冷却时间(根据壁厚)"},
        {"seq": 80, "operation": "开模顶出", "equipment": "压铸机顶出机构+取件机械手", "key_check": "顶出力均衡、铸件无变形/粘模/拉伤、取件完整(含料饼+流道+溢流槽)"},
        {"seq": 90, "operation": "切边/去料头(冲切)", "equipment": "切边机/冲床+切边模", "key_check": "浇口/流道/溢流槽切除干净、飞边≤0.3mm、无缺肉/崩缺"},
        {"seq": 100, "operation": "去毛刺/打磨", "equipment": "振动研磨机/砂带机/机器人打磨", "key_check": "分型线飞边去除、表面无毛刺/锐角、外观面无打磨痕"},
        {"seq": 110, "operation": "抛丸/喷砂(按需)", "equipment": "抛丸机/喷砂机", "key_check": "表面粗糙度均匀Ra1-3.2μm、抛丸强度/覆盖率、无变形"},
        {"seq": 120, "operation": "检验(外观+尺寸", "equipment": "CMM/检具/目视/X光探伤", "key_check": "关键尺寸CPK≥1.33、外观无冷隔/裂纹/缺肉、X光抽查内部气孔(≤孔径0.5mm/非密集)"},
        {"seq": 130, "operation": "后加工(按需)", "equipment": "CNC加工中心/钻攻机/铰孔机", "key_check": "精密孔加工IT7-IT9、螺纹加工、密封面平面度≤0.05mm"},
        {"seq": 140, "operation": "表面处理(按需)", "equipment": "电镀线/电泳线/喷漆线/钝化线", "key_check": "镀层膜厚/附着力、盐雾试验(锌合金≥96-240h视镀种)、钝化膜均匀"},
        {"seq": 150, "operation": "包装入库", "equipment": "包装台/打码机", "key_check": "数量、标识/批次号、防磕碰包装、防潮(锌合金)"}
      ]
    },
    "cold_chamber_aluminum": {
      "description": "冷室压铸(铝合金)——铝合金锭在独立熔炉中熔化后，用自动给汤机将定量熔汤注入冷室压铸机的压射室(shot sleeve)，由液压活塞将熔汤高速高压压入模具。压射室不加热(冷室)。适用于铝合金/镁合金/铜合金等高温合金(熔点>600°C)。循环速度中等(约30-90秒/模)，适合中大型结构件。模具寿命约10万模次(铝合金)。",
      "match_keywords": ["冷室", "cold chamber", "铝合金", "aluminum", "AlSi9Cu3", "ADC12", "A380", "铝压铸", "冷室机", "高压铸造", "cold chamber die casting", "HPDC"],
      "process_sequence": [
        {"seq": 10, "operation": "合金锭来料检验", "equipment": "光谱仪(直读光谱/XRF/ICP)", "key_check": "化学成分(ADC12:Si9.6-12%/Cu1.5-3.5%/Fe≤1.3%/余Al)、洁净度、炉号追溯、氢含量(减压凝固试样法)"},
        {"seq": 20, "operation": "熔炼与除气处理", "equipment": "集中熔化炉(燃气/电阻)+旋转除气机+测氢仪", "key_check": "熔化温度(铝合金:660-720°C)、精炼除气(通Ar/N2旋转除气10-20min)、除渣剂加入、氢含量≤0.15ml/100g Al、K模断口检查夹杂物等级"},
        {"seq": 30, "operation": "保温与给汤", "equipment": "电保温炉+自动给汤机(机械手臂/真空给汤)", "key_check": "保温温度(620-680°C)、给汤量精确控制(±1%)、汤勺预热/涂层完好、避免氧化渣卷入"},
        {"seq": 40, "operation": "模具安装预热及喷雾润滑", "equipment": "行车/模温机/自动喷雾系统(水基脱模剂)", "key_check": "模具对中、模温(铝合金:200-300°C)、热平衡调试(每腔温差≤10°C)、脱模剂配比(1:30-1:100)、喷雾均匀覆盖型腔/型芯/滑块、吹气干燥彻底"},
        {"seq": 50, "operation": "合模锁紧", "equipment": "冷室压铸机(250-4500T)+合模机构", "key_check": "锁模力≥投影面积×注射压力×1.2(安全系数)、合模保护(低压)、安全门联锁"},
        {"seq": 70, "operation": "倒汤入压射室", "equipment": "自动给汤机→压射室(shot sleeve)", "key_check": "倒汤速度控制(避免卷气/紊流)、压射室内壁润滑/涂层、金属液温度(浇注温度660-700°C)"},
        {"seq": 80, "operation": "压射充填(慢压+快压+增压)", "equipment": "冷室压铸机-液压压射系统+实时闭环控制", "key_check": "慢压射速度0.1-0.5m/s(排出压射室内空气)、快压射切换点(金属液到达内浇口)、快压射速度2-6m/s(或浇口速度30-60m/s)、填充时间0.02-0.1s、增压建压时间<0.03s、增压压力50-100MPa(铸造压力)、料饼厚度15-30mm"},
        {"seq": 90, "operation": "保压凝固冷却", "equipment": "冷室压铸机-保压系统+模温机(冷却水)", "key_check": "保压时间(壁厚×1-2s/mm)、冷却时间(根据热节分析)、冷却水流量/温度监控"},
        {"seq": 100, "operation": "开模顶出取件", "equipment": "压铸机顶出+取件机器人+料饼检测传感器", "key_check": "铸件完整(含料饼+流道+溢流槽)、无粘模/拉裂/卡滞、取件温度监控(过高温易变形)"},
        {"seq": 110, "operation": "切边/去料头(冲切或锯切)", "equipment": "液压切边机(Trim Press)+切边模/带锯机", "key_check": "浇口/流道/溢流槽/排气槽切除干净、铸件本体无裂纹/崩缺、切边后样品检测孔位置度无变化"},
        {"seq": 120, "operation": "去毛刺/打磨/抛丸", "equipment": "机器人去毛刺/振动研磨/抛丸机/砂带机", "key_check": "飞边去除、分型线打磨平整、抛丸覆盖率/强度达标(Ra1-3.2μm)、无过抛变形"},
        {"seq": 130, "operation": "检验(外观+尺寸+内部)", "equipment": "CMM/检具/目视/X光探伤/CT扫描/泄漏检测机", "key_check": "关键尺寸CPK≥1.33、外观无冷隔/裂纹/浇不足/拉伤/缺肉、X光/CT内部气孔/缩孔评级(按ASTM E505或内部标准)、密封面泄漏测试(按需)、硬度检查(HB≥80)、针孔度检查K模法"},
        {"seq": 140, "operation": "热处理(按需T5/T6)", "equipment": "固溶炉+时效炉", "key_check": "固溶温度/时间、淬火转移时间≤15s、时效温度/时间、热处理后硬度/力学性能(拉伸试样)、尺寸变化检查"},
        {"seq": 150, "operation": "精密机加工", "equipment": "CNC加工中心/专机/珩磨机", "key_check": "精密孔加工IT7-IT8、密封面加工(平面度≤0.03mm、Ra≤1.6μm)、螺纹加工(通止规100%)、加工后清洗(去除切屑/切削液)"},
        {"seq": 160, "operation": "清洗与表面处理(按需)", "equipment": "超声波清洗/碳氢清洗+钝化线/阳极氧化线/喷漆线", "key_check": "清洁度(颗粒度/重量法)、钝化膜连续均匀(盐雾≥168h)、阳极氧化膜厚、涂装附着力(划格法)"},
        {"seq": 170, "operation": "完工检验", "equipment": "CMM/检具/泄漏检测机/粗糙度仪", "key_check": "全尺寸复检(SPC)、最终泄漏检测、清洁度复检、外观终检"},
        {"seq": 180, "operation": "包装入库", "equipment": "包装台/打码机/自动打包", "key_check": "专用料架/吸塑盘防磕碰、防潮防锈包装、数量/标识/批次号、炉号/热处理批次追溯"}
      ]
    },
    "vacuum_high_pressure": {
      "description": "真空高压压铸(VHPDC)——在标准冷室压铸基础上增加真空系统，在压射前和压射过程中将模具型腔和压射室内空气抽出(真空度50-150mbar)，显著减少铸件内部气孔，使铸件可热处理和焊接。适用于结构件(如减震塔、纵梁连接件、副车架)、受力安全件等要求高强度和高延展性的铝合金零件。",
      "match_keywords": ["真空压铸", "vacuum", "VHPDC", "真空", "结构件", "structural", "可热处理", "heat treatable", "高真空", "high vacuum", "负压"],
      "process_sequence": [
        {"seq": 10, "operation": "合金锭来料与熔炼", "equipment": "光谱仪+集中熔化炉+旋转除气机", "key_check": "化学成分(AlSi10Mg(Fe)/AlSi9Cu3等国标/欧标牌号)、氢含量≤0.12ml/100g Al、K模夹杂物等级≤K2"},
        {"seq": 20, "operation": "模具安装与真空系统检查", "equipment": "行车/模温机/真空泵+真空罐+真空阀", "key_check": "模具密封圈完好、真空通道清洁无障碍、真空阀动作灵敏、真空度测试(模具闭合静态真空≤50mbar)、泄露率<10mbar/s"},
        {"seq": 30, "operation": "模具喷雾(需控制脱模剂)", "equipment": "自动喷雾系统(微量喷涂/干式润滑)", "key_check": "脱模剂用量最小化(减少挥发气体)、干式润滑剂(粉末)优先、喷雾后充分吹干(残留水分影响真空度)"},
        {"seq": 40, "operation": "合模+抽真空", "equipment": "冷室压铸机(800-4500T)+真空系统", "key_check": "合模密封、真空启动(合模后抽2-5s达目标真空度50-150mbar)、真空度实时监控"},
        {"seq": 50, "operation": "倒汤入压射室(真空环境)", "equipment": "自动给汤机+密封压射室", "key_check": "给汤准确、真空保持(压射室也有真空通道)、浇注温度670-710°C"},
        {"seq": 60, "operation": "压射充填(真空条件下)", "equipment": "冷室压铸机-实时闭环控制+真空曲线监控", "key_check": "慢压射(0.2-0.6m/s排出空气)、快压射(浇口速度30-50m/s)、真空阀关闭时机(金属液到达前关闭防止吸入真空泵)、填充过程真空度始终≤200mbar"},
        {"seq": 70, "operation": "增压保压+凝固冷却", "equipment": "冷室压铸机-增压系统+模温机", "key_check": "增压压力80-120MPa(比常规高)、建压时间<0.03s、保压时间延长10-20%(补偿收缩)、模温200-280°C(比常规高10-20°C)"},
        {"seq": 80, "operation": "开模顶出取件", "equipment": "压铸机+取件机器人", "key_check": "铸件完整脱模、无粘模、取件温度控制、标识/追溯码打刻"},
        {"seq": 90, "operation": "切边/去料头", "equipment": "液压切边机(Trim Press)+切边模", "key_check": "切口平整、铸件无裂纹/变形"},
        {"seq": 100, "operation": "去毛刺+抛丸", "equipment": "机器人去毛刺+抛丸机", "key_check": "飞边去除、抛丸覆盖率、无变形"},
        {"seq": 110, "operation": "检验(尺寸+内部质量)", "equipment": "CMM/X光探伤/CT扫描", "key_check": "关键尺寸CPK≥1.33、内部气孔按ASTM E505≤Level 2(可热处理要求)、无缩孔/冷隔/裂纹"},
        {"seq": 120, "operation": "热处理(T6/T7)", "equipment": "固溶炉+淬火槽(水/聚合物)+时效炉", "key_check": "固溶温度520-540°C、淬火转移时间≤12s、时效温度160-180°C/4-8h、力学性能(抗拉≥250MPa/屈服≥150MPa/延伸率≥5%)、尺寸变化检查"},
        {"seq": 130, "operation": "精密机加工+清洗", "equipment": "CNC+超声波清洗", "key_check": "关键配合面/孔加工、清洁度"},
        {"seq": 140, "operation": "完工检验(含力学性能)", "equipment": "CMM/万能试验机/硬度计/检具", "key_check": "全尺寸+力学性能取样(拉伸/硬度)+内部质量复查"},
        {"seq": 150, "operation": "包装入库", "equipment": "专用料架/包装台", "key_check": "防磕碰、标识/批次追溯(含热处理批次/炉号)"}
      ]
    }
  }
}
